Repository: cucuradu/circular-steel-reuse

# Circular Structural Reuse Matcher

Match **reclaimed steel members** (from a building to be deconstructed) to the member slots of a
**new design**, keeping only assignments that pass **Eurocode EN 1993-1-1**, and report the
embodied-CO₂ saved. A pyRevit + Python + AI project focused on circular-economy steel reuse.

> **Scope honesty:** this is a *member-level pre-feasibility* tool. It does **not** design connections,
> and its results are **decision-support, not code-certified**. Reused steel still requires physical
> verification (coupon testing, corrosion/fatigue survey) and connection design by an engineer.

📖 **[docs/METHODOLOGY.md](docs/METHODOLOGY.md)** — the EN 1993-1-1 clause→code mapping and every
assumption · **[docs/VALIDATION.md](docs/VALIDATION.md)** — hand-calc / section-table validation ·
**[docs/CASE_STUDY.md](docs/CASE_STUDY.md)** — a real 1000-member building run ·
**[FUTURE_IMPROVEMENTS.md](FUTURE_IMPROVEMENTS.md)** — backlog.

## Quickstart

Requires **Python ≥ 3.11** (developed and tested on Windows). Install it as an isolated command-line
tool with [pipx](https://pipx.pypa.io/):

```powershell
pipx install "steelreuse[analysis,fea,opt,report,llm] @ git+https://github.com/cucuradu/circular-steel-reuse.git"

steelreuse --demo        # run the bundled sample models -> reports/demo_report.html
steelreuse --version
```

`--demo` needs no input files — sample donor/demand models ship inside the package. Then run it on
your own extracted models:

```powershell
steelreuse --donor donor.json --demand demand.json --out reports/report.html
```

> Don't have `pipx`? `python -m pip install --user pipx; python -m pipx ensurepath` (then reopen the
> terminal). Plain `pip install` works too — see [Setup](#setup). An optional Gemini API key (in a
> `.env` as `GEMINI_API_KEY=...`) adds an AI-written narrative; without it the report uses a
> deterministic summary.

## How it works (pipeline)

```
Revit ──(pyRevit extractor)──> donor.json / demand.json
                                      │
                    ┌─────────────────┴──────────────────┐
                    │  CPython pipeline (outside Revit)   │
                    │  sections → EC3 checks → forces     │
                    │  → ML (reuse score) → MILP matching │
                    │  → LLM narrative → report / UI      │
                    └─────────────────────────────────────┘
```

- **Forces**: by default each member is checked against closed-form per-member loads (a floor-area
  pressure × tributary width, EN 1990 factors). With `--frame-analysis` the whole demand structure is
  instead assembled and solved as one **simple-braced frame** in PyNiteFEA (license-free) — beams stay
  simply-supported but column axials then come from the **real load path** (multi-storey accumulation,
  interior vs. corner). Members without usable geometry fall back to the per-member path automatically.
- **Pre-demolition audit**: the donor inventory can carry a surveyed condition (A–D) and verification
  basis (mill cert / coupon test / documented / visual / unverified) per member — in the JSON or merged
  from a CSV with `--pda`. These drive a per-member `f_y` knockdown and **quarantine** unverified or
  unsuitable stock from the supply (honest by default: a member with no audit data is unchanged). See
  [docs/PRE_DEMOLITION_AUDIT.md](docs/PRE_DEMOLITION_AUDIT.md).
- **The LLM does no arithmetic** — every number is computed in Python and injected into the report;
  the model only writes the surrounding prose.

## Status

| Phase | What | State |
|-------|------|-------|
| 0 | Repo scaffold, section catalog | ✅ |
| 1 | pyRevit extractor + JSON schema + section mapping | ✅ (extractor pending real-Revit test) |
| 2 | EN 1993-1-1 checks + force backend (PyNite) | ✅ |
| 3 | Mass + embodied-carbon material passport | ✅ |
| 4 | Synthetic dataset + ML (surrogate / reuse score / clustering) | ✅ *(exploratory; not wired into the pipeline — see [METHODOLOGY §11](docs/METHODOLOGY.md))* |
| 5 | MILP matching (the flagship) | ✅ |
| 6 | Report (Jinja2 HTML) + provider-agnostic LLM narrative | ✅ (Gemini verified live; Ollama optional) |
| 7 | Real LTB (χ_LT), IFC extractor, Streamlit dashboard, trained-model artifacts | ✅ |
| 7+ | Cutting-stock (1 member → many cuts; **default**, `--no-cut` for whole-member-only) ✅ · **Global frame analysis** (`--frame-analysis`: gravity load path + EN 5.3.2 sway EHF + `--wind` + EN 1998 `--seismic` lateral force + P-Δ via PyNite) ✅ · **Pre-demolition audit** (`--pda`: per-member condition/verification → knockdown + quarantine) ✅ · **HSS catalog + hollow-section checks** (388 AISC rect/square HSS) ✅ · **Connection feasibility screen** (`--connections`: geometric donor-vs-design-section compatibility) ✅ · **Geometry confirmation** of fuzzy/unknown section names from measured dimensions ✅ · **Moment-shape checks** (`--moment-shape`: less-conservative LTB `C₁` via the 4-moment/`C_b` formula + 6.3.3 `C_m` from the solved moment diagram; def

File: src/steelreuse/data/rules/material_grades.csv
# steelreuse rule table: nominal yield strength f_y by grade and element-thickness band
# version: 1.0.0
# source: EU grades use EN 10025-2 (S235/S275/S355) and EN 10025-3 N/NL (S420/S460) Table 7 product
# source: banding, permitted by EN 1993-1-1 3.2.1(1) and required by the UK National Annex. Each EU
# source: grade lists ascending thickness bands (upper bound mm, f_y); the first band a thickness fits
# source: into governs and the base (<=16 mm) value is the grade's headline f_y. ASTM grades carry a
# source: single specified minimum F_y with no EN banding (blank thickness_upper): A992=50 ksi, A36=36
# source: ksi, A500 Gr.C / A1085 / A572-50 / A529-50 / A913-50 = 50 ksi, A53=35 ksi (1 ksi = 6.894757
# source: MPa; tabulated to the rounded values long used by this tool). The governing element
# source: thickness for a rolled I/H section is the flange t_f.
grade,thickness_upper_mm,fy_Nmm2,standard,source
S235,16,235,EN10025-2,EN 10025-2 Table 7
S235,40,225,EN10025-2,EN 10025-2 Table 7
S235,63,215,EN10025-2,EN 10025-2 Table 7
S235,80,215,EN10025-2,EN 10025-2 Table 7
S235,100,215,EN10025-2,EN 10025-2 Table 7
S235,150,195,EN10025-2,EN 10025-2 Table 7
S275,16,275,EN10025-2,EN 10025-2 Table 7
S275,40,265,EN10025-2,EN 10025-2 Table 7
S275,63,255,EN10025-2,EN 10025-2 Table 7
S275,80,245,EN10025-2,EN 10025-2 Table 7
S275,100,235,EN10025-2,EN 10025-2 Table 7
S275,150,225,EN10025-2,EN 10025-2 Table 7
S355,16,355,EN10025-2,EN 10025-2 Table 7
S355,40,345,EN10025-2,EN 10025-2 Table 7
S355,63,335,EN10025-2,EN 10025-2 Table 7
S355,80,325,EN10025-2,EN 10025-2 Table 7
S355,100,315,EN10025-2,EN 10025-2 Table 7
S355,150,295,EN10025-2,EN 10025-2 Table 7
S420,16,420,EN10025-3,EN 10025-3 Table 7 (N/NL)
S420,40,400,EN10025-3,EN 10025-3 Table 7 (N/NL)
S420,63,390,EN10025-3,EN 10025-3 Table 7 (N/NL)
S420,80,370,EN10025-3,EN 10025-3 Table 7 (N/NL)
S420,100,360,EN10025-3,EN 10025-3 Table 7 (N/NL)
S420,150,340,EN10025-3,EN 10025-3 Table 7 (N/NL)
S460,16,460,EN10025-3,EN 10025-3 Table 7 (N/NL)
S460,40,440,EN10025-3,EN 10025-3 Table 7 (N/NL)
S460,63,430,EN10025-3,EN 10025-3 Table 7 (N/NL)
S460,80,410,EN10025-3,EN 10025-3 Table 7 (N/NL)
S460,100,400,EN10025-3,EN 10025-3 Table 7 (N/NL)
S460,150,380,EN10025-3,EN 10025-3 Table 7 (N/NL)
A36,,248,ASTM,ASTM A36 (36 ksi) — plates/angles/channels
A992,,345,ASTM,ASTM A992 (50 ksi) — hot-rolled W-shapes
A572-50,,345,ASTM,ASTM A572 Gr.50 — HP and general structural
A529-50,,345,ASTM,ASTM A529 Gr.50
A913-50,,345,ASTM,ASTM A913 Gr.50
A500,,345,ASTM,ASTM A500 Gr.C rectangular HSS (50 ksi)
A1085,,345,ASTM,ASTM A1085 HSS (50 ksi)
A53,,240,ASTM,ASTM A53 pipe (35 ksi)
